Repository: gayatri-p/lab-reports

# Labs

## General Physics
1. [Determination of Coefficient of Thermal Expansion of Metals by Fizeau's Method](general%20physics/1.%20coefficient%20of%20linear%20expansion/main.pdf)
2. [Determination of Young's modulus and Poisson's ratio of a material using Cornu's apparatus ](general%20physics/2.%20young's%20modulus%20by%20cornu's%20apparatus/main.pdf)
3. [Determination of Magnetic susceptibility of a paramagnetic material by Quincke's method](general%20physics/3.%20magnetic%20susceptibility%20by%20quincke’s%20method/main.pdf)
4. [Determination of Dielectric Constant of different materials](general%20physics/4.%20dielectric%20constant/main.pdf)
5. [Determination of Specific Charge of an Electron](general%20physics/5.%20specific%20charge%20of%20electron/main.pdf)
6. [Study of Magnetic Hysteresis in Ferromagnetic Materials](general%20physics/6.%20magnetic%20hysteresis/main.pdf)

## Basic Electronics
1. [Study of Normal and Zener Diode Characteristics](basic%20electronics/1.%20diode%20characterstics/main.pdf)
2. [Half-Wave Rectifier Circuit With and Without Filter](basic%20electronics/2.%20half-wave%20recitifier/main.pdf)
3. [Full-Wave Bridge Rectifier Circuit With and Without Filter](basic%20electronics/3.%20full-wave%20rectifier/main.pdf)
4. [Setting up a Power Supply using a Zener Diode as Voltage Regulator](basic%20electronics/4.%20zener%20voltage%20regulator/main.pdf)
5. [RC Circuit as a Filtering and Phase-Shifting Network](basic%20electronics/5.%20filtering%20and%20phase%20shifting/main.pdf)
6. [Study of Series LCR Resonant Circuit](basic%20electronics/6.%20LCR%20resonant%20circuit/main.pdf)
7. [Study of Bipolar Junction Transistor Static Characteristics](basic%20electronics/7.%20transistor%20characterstics/main.pdf)
8. [Study of Common Emitter Transistor Amplifier Circuit](basic%20electronics/8.%20RC%20coupled%20transistor%20amplifier/main.pdf)
9. [Study of Two Stage RC Coupled Transistor Amplifier Circuit](basic%20electronics/9.%20two-stage%20RC%20coupled%20amplifier/main.pdf)

## Advanced Electronics
1. [Study of Basic OPAMP Configurations, Operations and Applications](advanced%20electronics/1.%20basic%20op-amp/main.pdf)
2. [Differentiation, Integration and Active Filtering using an Op-Amp](advanced%20electronics/2.%20integrator,%20differentiator%20and%20filter/main.pdf)
3. [Study of Phase Shift Oscillator using Op-Amps](advanced%20electronics/3.%20phase%20shift%20oscillator/main.pdf)
4. [Study of Boolean Logic Operations using Digital ICs](advanced%20electronics/4.%20boolean%20logic%20using%20digital%20ICs/main.pdf)
5. [Study of Adder and Subtractor Circuits](advanced%20electronics/5.%20adder%20and%20subtractor%20circuits/main.pdf)
6. [Study of Various Flip-Flop Circuits](advanced%20electronics/6.%20flip-flops/main.pdf)
7. [Study of Counter Circuits](advanced%20electronics/7.%20counters/main.pdf)
8. [Design and Study of IC 555 Multivibrator Circuits](advanced%20electronics/8.%20multivibrators%20using%20555%20timer/main.pdf)
9. [Study of Propagation Delay and Racing Condition in JK Flip-Flops](advanced%20electronics/jk%20characterstics/main.pdf)
10. [The Working Principle of MOSFETs](advanced%20electronics/MOSFETs/main.pdf)

## Modern Physics
1. [Measurement of Elementary charge by Millikan oil drop method](modern%20physics/1.%20millikan%20oil%20drop/main.pdf)
2. [Study of Zeeman Effect and the Determination of Bohr's Magneton](modern%20physics/3.%20hydrogen%20spectra/main.pdf)
3. [Emission spectra of Hydrogen (Balmer series) and determination of Rydberg's constant](modern%20physics/5.%20frank-hertz/main.pdf)
4. [Emission spectra of metals and Absorption spectrum of Iodine vapour using a constant deviation spectrometer](modern%20physics/4.%20emission%20spectra%20of%20metals%20+%20absorption%20spectra%20of%20iodine/main.pdf)
5. [Franck-Hertz experiment using Neon tube](modern%20physics/5.%20frank-hertz/main.pdf)
6. [Study of Electron Spin Resonance Using DPPH](modern%20physics/6a.%20electron%20spin%20resonance/main.pdf)
7. [Study of Magnetic Resonance with a Compass](modern%20physics/6b.%20magnetic%20resonance%20with%20compass/main.pdf)
8. [Study of Lock-in Amplifier](modern%20physics/7.%20lock-in%20amplifier/main.pdf)

## Optics
1. [Diffraction of Laser Light using different Apertures](optics/1.%20diffraction/1.%20diffraction.pdf)
2. [Diffraction of Light by Ultrasonic Waves in Liquids](optics/2.%20diffraction%20by%20ultrasonic%20waves/2.%20diffraction%20by%20ultrasonic%20waves.pdf)
3. [Study of Polarization of Light](optics/3.%20polarization%20of%20light/3.%20polarization%20of%20light.pdf)
4. [Splitting of Sodium D-lines using grating](optics/4.%20sodium%20d-lines/4.%20sodium%20d%20line%20splitting.pdf)
5. [Michelson Interferometer](optics/5.%20michaelson%20interferometer/5.%20michelsons.pdf)
6. [Fabry-Perot Interferometer](optics/6.%20fabrey-perot%20interferometer/6.%20fabry-perot.pdf)

File: solid state physics/3. hall effect of semiconductors/tables/tem.tex
\begin{table*}[]
    \centering
    \begin{tabular}{|c|c|c|c|c|c|}
    \hline
    Thermal  & Temperature & Hall & Offset & Corrected Hall & Hall \\ 
    EMF (mV) & ($^\circ$C) & Voltage (mV) & Voltage (mV) & Voltage (mV) & Coefficient (cm$^3$/C) \\ \hline
    1.00 & 25.00 & 28.5 & 18.9 & 9.6 & 6.24 \\ \hline
    1.25 & 31.25 & 27.4 & 18.1 & 9.3 & 6.04 \\ \hline
    1.71 & 42.75 & 27.3 & 18.6 & 8.7 & 5.65 \\ \hline
    2.30 & 57.50 & 24.3 & 18.0 & 6.3 & 4.09 \\ \hline
    2.82 & 70.50 & 17.9 & 14.8 & 3.1 & 2.01 \\ \hline
    3.51 & 87.75 & 9.6 & 9.4 & 0.2 & 0.13 \\ \hline
    4.30 & 107.50 & 5.0 & 5.5 & -0.5 & -0.32 \\ \hline
    4.74 & 118.50 & 4.0 & 4.5 & -0.5 & -0.32 \\ \hline
    \end{tabular}
    \caption{The hall coefficient measured against different thermal EMF values to observe the temperature dependence of $R_H$. (Probe current = 3.19 mA)}
    \label{tab:tem}
\end{table*}
